Repository: aimanraz/rsw-deep-learning

# Project Overview 
* Developed an application tool that use deep learning to predict the weld quality of resistance spot welding. 
* The data that has been used for this project based on [this research paper.](https://www.sciencedirect.com/science/article/pii/S0261306908001301)
* This application tool consist of 6 tab which each tab have their own puposes.
* This project used only open-source software and packages.
* This application tool can only be used on windows platform.
* Some of the ANN model hyperparameter can be tuned, and some of it have been set to default.
* This project used supervised learning mechanism.

## Code and Resources Used 
**Python Version:** 3.7

**Packages:** pandas, numpy, sklearn, matplotlib, pyqt5, tensorflow, [Tensorflow Levenberg-Marquardt](https://github.com/fabiodimarco/tf-levenberg-marquardt), pyinstaller

**GUI development tool:** Qt Designer

## Introductary tab (Tab 1)
The first tab introduces the front page of the application tools as shown below:

## Data collection
There are 36 data consists of three inputs with their corresponding output (label). The three input parameters are weld time (cycle), and weld current (kA), electrode force (N). The class value based on input parameters is either Bad, Good, or Worst, with a TSLBC for each data point. Below shows the example of the extracted data.

## Data Preprocessing (Tab 2)
Data pre-processing transforms raw data into an understandable and readable format. According to the dataset, the features scaling method needs to be used since it has many different values between each feature. Feature scaling will normalize the independent variable of data. Since the machine learning model is based on a mathematical equation, categorical data such as BAD, GOOD, and WORST will be encoded into numbers. The TSLBC values must also be normalized to the regular scale without distorting the value ranges' variations.
The second tab where user is required to import the input file and pre-process dataset in the input file for further process. In pre-processing, the user can select which type of true value to be pre-processed before setup the ANN model.

## Machine learning modeler (Tab 3)
The third tab set up the model structures and other essential parameters to implement the ANN model. In this tab, user is required to set up all of the hyperparameter of deep learning model. To add the number of hidden layer, user can simply check (to add layer) or uncheck (to remove layer) the check boxes. 
The list of hyperparameter available in this tool:
* Number of neuron
* Number of hidden layer used (only up to 8)
* Type of activation function (sigmoid/softmax/relu/linear)
* Type of loss function (MSE/Binary CE/Categorical CE/Sparse CE)
* Metrics 
* Optimizer (Batch GD/SGD/Levenberg-Marquardt)
* Epoch
* Learning rate
* Batch size

## Train and evaluate the model (Tab 4)
The fourth tab is used to train and evaluate model performance. The train size of the dataset can be set up on this tab and, the default value is set to 80%. This tab shows the value of training and testing accuracy once ANN model completes the training process. The confusion matrix, loss and accuracy graph can be plotted in this tab.

## Model performance
Example of the plotted confusion matrix, loss and accuracy.

## Weights and biases (Tab 5)
The fifth tab used to display the current value of the weight and bias of the model. The weight and bias values for each layer of ANN model are shown and can be used for research purposes.

## Prediction (Tab 6)
The last tab is used to predict the weld quality and TSLBC of RSW with the corresponding input from the user. The user is required to insert the input parameters before the process of prediction that based on the developed training algorithm in previous tab.
##Thank you, let the data drive you...and beyond.

File: spot_weld_binary.csv
WT (cycles),WC (kA),EF (N),"Quality levelc,d"
7,6.16,1500,GOOD
12,5.64,1500,GOOD
3,5.51,1500,BAD
5,4.98,1500,BAD
8,4.46,1500,BAD
9,3.93,1500,BAD
3,4.06,1500,BAD
3,3.54,1500,BAD
9,2.88,1500,BAD
12,6.56,1500,GOOD
3,6.56,1500,BAD
8,2.49,1500,BAD
4,2.49,1500,BAD
12,1.96,1500,BAD
11,6.56,1000,GOOD
7,6.42,1000,GOOD
9,5.9,1000,GOOD
12,5.51,1000,GOOD
5,5.64,1000,GOOD
9,4.98,1000,GOOD
6,4.98,1000,BAD
12,4.59,1000,BAD
7,4.46,1000,GOOD
11,3.93,1000,BAD
8,3.93,1000,BAD
4,4.06,1000,BAD
10,3.41,1000,BAD
4,3.54,1000,BAD
7,3.01,1000,BAD
11,1.96,1000,BAD
3,1.96,1000,BAD
10,2.49,1000,BAD
2,2.49,1000,BAD
5,1.57,1000,BAD
11,1.7,1500,BAD
3,1.44,1500,BAD

File: spot_weld_regression.csv
WT (cycles),WC (kA),EF (N),Value (kN)
7,6.16,1500,6.91
12,5.64,1500,6.36
3,5.51,1500,5.5
5,4.98,1500,5.75
8,4.46,1500,5.8
9,3.93,1500,5.14
3,4.06,1500,4.01
3,3.54,1500,3.58
9,2.88,1500,4.49
12,6.56,1500,6.5
3,6.56,1500,5.55
8,2.49,1500,3.76
4,2.49,1500,2.95
12,1.96,1500,3.42
11,6.56,1000,6.78
7,6.42,1000,6.68
9,5.9,1000,6.38
12,5.51,1000,6.06
5,5.64,1000,6.28
9,4.98,1000,6.11
6,4.98,1000,5.92
12,4.59,1000,5.92
7,4.46,1000,5.98
11,3.93,1000,5.17
8,3.93,1000,5.56
4,4.06,1000,4.67
10,3.41,1000,4.93
4,3.54,1000,4.21
7,3.01,1000,4.21
11,1.96,1000,3.63
3,1.96,1000,2.29
10,2.49,1000,3.18
2,2.49,1000,2.7
5,1.57,1000,1.67
11,1.7,1500,2.1
3,1.44,1500,1.36
